Repository: Devanjan10/tensile-data-quality-review

# Tensile Data Quality Review

A student portfolio project on reproducible processing and quality assessment
of experimental tensile-test data using Python.

## Current result

The selected workbook contains **4,668 measurement rows**. Original dimensions
of 13.53 × 3.16 mm give an area of **42.7548 mm²**. Calculated peak engineering
stress is **405.3774 MPa** at source record Index 3322, consistent with the
source-reported 405.4 MPa within a 0.05 MPa absolute rounding tolerance.

The review passes with warnings: 57 negative load readings and 23 negative
extensometer readings are retained for contextual review. Arithmetic agreement
does not establish experimental accuracy or standards compliance.
Read the [generated review](outputs/1018_run_276_review.md),
[machine-readable report](outputs/1018_run_276_review.json), and
[methods and limitations](docs/ANALYSIS_NOTES.md).

A second experimental specimen, **4130 steel, run 280**, also passes with
review warnings. Its 7,438 rows and 43.2 mm² original area give a peak of
**486.1632 MPa**, consistent with the source-reported 486.2 MPa. See its
[review report](outputs/4130_run_280_review.md). All negative readings are retained.

## Run locally

Tested with Python 3.12. From the repository root on Ubuntu:

```bash
python3 -m venv .venv
source .venv/bin/activate
python -m pip install -r requirements.txt
python -m unittest discover -v
python -m scripts.review
python -m scripts.review data/raw/4130_run_280.xlsx
```

Each review command validates its workbook, reconciles area and peak stress,
exports the derived CSV, checks exact CSV reloading, generates PNG/PDF figures,
and writes Markdown/JSON reports. It does not modify the input workbook.

The 32-test suite includes known numerical answers, validation regressions,
labeled synthetic error-injected fixtures, failure-report checks and an
integration tests against both bundled experimental workbooks. Tests write their
artifacts in temporary directories. GitHub Actions is configured to run the
tests, verify the checksum, regenerate the review and upload its artifacts.

To verify the raw input manually:

```bash
(cd data/raw && sha256sum -c SHA256SUMS)
```

To inspect the workbook or measurements separately:

```bash
python -m scripts.inspect_workbook
python -m scripts.read_measurements
```

The earlier `python scripts/check_geometry.py` entry point now runs the complete
review. `python scripts/plot_stress_time.py` replots the bundled CSV only after
checking its stress against original geometry and its measurements against the
source workbook.

## Outputs and status

For the default specimen, `outputs/` contains:

- `1018_run_276_engineering_stress.csv`: all original measurement columns plus engineering stress.
- `1018_run_276_stress_time.png` and `.pdf`: engineering stress versus recorded time.
- `1018_run_276_review.md` and `.json`: checksum, software versions, row count,
  units, geometry, peak comparison, check outcomes, review warnings, artifact
  checksums and limitations.

The second specimen produces the same five output types with prefix
`4130_run_280`.

`pass` and `pass_with_warnings` exit with code 0; `fail` exits with code 1.
Warnings require interpretation and do not imply that the experiment is valid.
Failed reviews write reports and do not export new derived data or figures.
Artifacts from an earlier run may remain in the output directory; the latest
report's `artifacts` list identifies the files produced by that run. Use a fresh
output directory when comparing runs.

## Reviewing another workbook

```bash
python -m scripts.review /path/to/specimen.xlsx --output-dir outputs/another-specimen
```

Supported layout: one metadata row in `Sheet1` (headers on Excel row 1),
measurements in `Sheet2` (headers on Excel row 2), and rectangular original
geometry. Required metadata fields are `Width (mm)`, `Thickness (mm)`,
`Area (mm²)` and `Maximum Stress (N/mm²)`. Measurement fields are `Index`,
`Load (N)`, `Crosshead (mm)`, `Extensometer (mm)` and `Time (sec)`.

The selected workbook's absolute tolerances are 0.00005 mm² for area and
0.05 MPa for peak stress.

## Input and method

`data/raw/1018_run_276.xlsx` and `data/raw/4130_run_280.xlsx` are unchanged
workbooks from FAIR Train: tensile testing data, Zenodo record 23424130.
Only their filenames were shortened. The original archive contains 11 raw
workbooks; this repository includes two.

See [source attribution](docs/DATA_SOURCE.md) for the DOI, author credits,
reuse terms, original archive path and checksums. Source-reported properties
are reference values, not results calculated by this project.

Engineering stress is force in N divided by original area in mm², giving MPa.
Negative measurements are preserved without smoothing, origin shifts or
outlier deletion. Duplicate or fractional source record identifiers are
preserved and flagged. Synthetic faulty data lives under
[tests/fixtures](tests/fixtures/README.md), separately from experimental input.

File: outputs/1018_run_276_review.json
{
  "schema_version": 1,
  "status": "pass_with_warnings",
  "checks": [
    {
      "name": "input_checksum",
      "status": "pass",
      "message": "Compared bundled input bytes with data/raw/SHA256SUMS."
    },
    {
      "name": "workbook_read",
      "status": "pass",
      "message": "Read Sheet1 metadata and Sheet2 measurements (header on Excel row 2)."
    },
    {
      "name": "measurements",
      "status": "pass",
      "message": "Required labels, row count, finite numbers and strictly increasing time."
    },
    {
      "name": "geometry",
      "status": "pass",
      "message": "Original area agrees with width × thickness within the absolute tolerance."
    },
    {
      "name": "stress_calculation",
      "status": "pass",
      "message": "Calculated finite engineering stress from original area; existing stress, if present, agrees."
    },
    {
      "name": "peak_comparison",
      "status": "pass",
      "message": "Peak stress agrees with the reported value within the absolute tolerance."
    },
    {
      "name": "csv_round_trip",
      "status": "pass",
      "message": "Reloaded CSV exactly preserves the derived table."
    },
    {
      "name": "figure_export",
      "status": "pass",
      "message": "Generated PNG and PDF from validated engineering stress."
    }
  ],
  "warnings": [
    {
      "code": "negative_readings",
      "column": "Load (N)",
      "count": 57,
      "message": "Load (N): 57 negative readings retained; contextual review needed."
    },
    {
      "code": "negative_readings",
      "column": "Extensometer (mm)",
      "count": 23,
      "message": "Extensometer (mm): 23 negative readings retained; contextual review needed."
    }
  ],
  "artifacts": [
    {
      "filename": "1018_run_276_engineering_stress.csv",
      "sha256": "4d8f5c7359b14b778651e1addff556d99c92adb81a96aee92e3d56dbc2790326"
    },
    {
      "filename": "1018_run_276_stress_time.png",
      "sha256": "c402149dcec7e1331d2a142af5edf646494f75da50a8d49964a835bcbdd02374"
    },
    {
      "filename": "1018_run_276_stress_time.pdf",
      "sha256": "5363cb7e610efd9ff71c51d38d56c524b2866794b93d680a5e4de58d1191ee93"
    }
  ],
  "units": {
    "Load (N)": "N",
    "Crosshead (mm)": "mm",
    "Extensometer (mm)": "mm",
    "Time (sec)": "s",
    "Engineering stress (MPa)": "MPa (= N/mm²)"
  },
  "method": "Engineering stress = measured force / original rectangular area.",
  "limitations": [
    "Arithmetic agreement does not establish calibration, measurement uncertainty, experimental accuracy or standards compliance.",
    "Units are checked through required column labels; physical units are not independently verified.",
    "Negative readings are retained without smoothing, origin shifts or automatic deletion.",
    "No strain, modulus, yield, fracture or true-stress properties are calculated.",
    "This workflow supports the selected Sheet1/Sheet2 rectangular-specimen layout only.",
    "Area and peak comparison tolerances reflect the selected workbook's displayed precision; other workbooks require a precision review."
  ],
  "row_count": 4668,
  "time_range_s": [
    1.9270000457763672,
    95.26300048828125
  ],
  "negative_readings": {
    "Load (N)": 57,
    "Crosshead (mm)": 0,
    "Extensometer (mm)": 23
  },
  "geometry": {
    "width_mm": 13.53,
    "thickness_mm": 3.16,
    "calculated_area_mm2": 42.7548,
    "reported_area_mm2": 42.7548,
    "absolute_tolerance_mm2": 5e-05
  },
  "peak": {
    "source_index": 3322,
    "time_s": 68.3740005493164,
    "load_n": 17331.830078125,
    "calculated_stress_mpa": 405.3774097440521,
    "reported_stress_mpa": 405.4,
    "difference_mpa": -0.02259025594787545,
    "absolute_tolerance_mpa": 0.05
  },
  "source_attribution": "FAIR Train: tensile testing data, doi:10.5281/zenodo.23424130 (CC BY 4.0). See docs/DATA_SOURCE.md for creator credits and provenance.",
  "input": {
    "filename": "1018_run_276.xlsx",
    "sha256": "27a62add1f93fcd25b7df88812bab6dbb33d1d9856216ff37191af5d587b4504",
    "checksum_status": "pass"
  },
  "software": {
    "python": "3.12.3",
    "pandas": "3.1.0",
    "numpy": "2.5.4",
    "matplotlib": "3.11.2",
    "openpyxl": "3.1.5"
  }
}

File: outputs/4130_run_280_review.json
{
  "schema_version": 1,
  "status": "pass_with_warnings",
  "checks": [
    {
      "name": "input_checksum",
      "status": "pass",
      "message": "Compared bundled input bytes with data/raw/SHA256SUMS."
    },
    {
      "name": "workbook_read",
      "status": "pass",
      "message": "Read Sheet1 metadata and Sheet2 measurements (header on Excel row 2)."
    },
    {
      "name": "measurements",
      "status": "pass",
      "message": "Required labels, row count, finite numbers and strictly increasing time."
    },
    {
      "name": "geometry",
      "status": "pass",
      "message": "Original area agrees with width × thickness within the absolute tolerance."
    },
    {
      "name": "stress_calculation",
      "status": "pass",
      "message": "Calculated finite engineering stress from original area; existing stress, if present, agrees."
    },
    {
      "name": "peak_comparison",
      "status": "pass",
      "message": "Peak stress agrees with the reported value within the absolute tolerance."
    },
    {
      "name": "csv_round_trip",
      "status": "pass",
      "message": "Reloaded CSV exactly preserves the derived table."
    },
    {
      "name": "figure_export",
      "status": "pass",
      "message": "Generated PNG and PDF from validated engineering stress."
    }
  ],
  "warnings": [
    {
      "code": "negative_readings",
      "column": "Load (N)",
      "count": 1,
      "message": "Load (N): 1 negative readings retained; contextual review needed."
    },
    {
      "code": "negative_readings",
      "column": "Crosshead (mm)",
      "count": 24,
      "message": "Crosshead (mm): 24 negative readings retained; contextual review needed."
    },
    {
      "code": "negative_readings",
      "column": "Extensometer (mm)",
      "count": 72,
      "message": "Extensometer (mm): 72 negative readings retained; contextual review needed."
    }
  ],
  "artifacts": [
    {
      "filename": "4130_run_280_engineering_stress.csv",
      "sha256": "58935fd5bf8fc0c58deaab62e281b702b29f4492f6475b38be3b8c3a8dece7dd"
    },
    {
      "filename": "4130_run_280_stress_time.png",
      "sha256": "aaf0a16da11d63ce8eeb29ec05593a8381d2a1320663809936eef2b4a3d6d6bc"
    },
    {
      "filename": "4130_run_280_stress_time.pdf",
      "sha256": "9a31c030769e441d1701830ccdaeee987c1f730df89c177d64f1cfb7c2a1b33e"
    }
  ],
  "units": {
    "Load (N)": "N",
    "Crosshead (mm)": "mm",
    "Extensometer (mm)": "mm",
    "Time (sec)": "s",
    "Engineering stress (MPa)": "MPa (= N/mm²)"
  },
  "method": "Engineering stress = measured force / original rectangular area.",
  "limitations": [
    "Arithmetic agreement does not establish calibration, measurement uncertainty, experimental accuracy or standards compliance.",
    "Units are checked through required column labels; physical units are not independently verified.",
    "Negative readings are retained without smoothing, origin shifts or automatic deletion.",
    "No strain, modulus, yield, fracture or true-stress properties are calculated.",
    "This workflow supports the selected Sheet1/Sheet2 rectangular-specimen layout only.",
    "Area and peak comparison tolerances reflect the selected workbook's displayed precision; other workbooks require a precision review."
  ],
  "row_count": 7438,
  "time_range_s": [
    1.9290000200271606,
    150.67599487304688
  ],
  "negative_readings": {
    "Load (N)": 1,
    "Crosshead (mm)": 24,
    "Extensometer (mm)": 72
  },
  "geometry": {
    "width_mm": 13.5,
    "thickness_mm": 3.2,
    "calculated_area_mm2": 43.2,
    "reported_area_mm2": 43.2,
    "absolute_tolerance_mm2": 5e-05
  },
  "peak": {
    "source_index": 5797,
    "time_s": 117.87699890136719,
    "load_n": 21002.25,
    "calculated_stress_mpa": 486.1631944444444,
    "reported_stress_mpa": 486.2,
    "difference_mpa": -0.0368055555555884,
    "absolute_tolerance_mpa": 0.05
  },
  "source_attribution": "FAIR Train: tensile testing data, doi:10.5281/zenodo.23424130 (CC BY 4.0). See docs/DATA_SOURCE.md for creator credits and provenance.",
  "input": {
    "filename": "4130_run_280.xlsx",
    "sha256": "85a59c323532dfda4cb4288e32449b706ac00dad57d1479e88aaadc0a38ecc33",
    "checksum_status": "pass"
  },
  "software": {
    "python": "3.12.3",
    "pandas": "3.1.0",
    "numpy": "2.5.4",
    "matplotlib": "3.11.2",
    "openpyxl": "3.1.5"
  }
}
