Repository: Devanjan10/tensile-data-quality-review

# Tensile Data Quality Review

A student portfolio project on reproducible processing and quality assessment
of experimental tensile-test data using Python.

## Current result

The selected workbook contains **4,668 measurement rows**. Original dimensions
of 13.53 × 3.16 mm give an area of **42.7548 mm²**. Calculated peak engineering
stress is **405.3774 MPa** at source record Index 3322, consistent with the
source-reported 405.4 MPa within a 0.05 MPa absolute rounding tolerance.

The review passes with warnings: 57 negative load readings and 23 negative
extensometer readings are retained for contextual review. Arithmetic agreement
does not establish experimental accuracy or standards compliance.
Read the [generated review](outputs/1018_run_276_review.md),
[machine-readable report](outputs/1018_run_276_review.json), and
[methods and limitations](docs/ANALYSIS_NOTES.md).

A second experimental specimen, **4130 steel, run 280**, also passes with
review warnings. Its 7,438 rows and 43.2 mm² original area give a peak of
**486.1632 MPa**, consistent with the source-reported 486.2 MPa. See its
[review report](outputs/4130_run_280_review.md). All negative readings are retained.

## Run locally

Tested with Python 3.12. From the repository root on Ubuntu:

```bash
python3 -m venv .venv
source .venv/bin/activate
python -m pip install -r requirements.txt
python -m unittest discover -v
python -m scripts.review
python -m scripts.review data/raw/4130_run_280.xlsx
```

Each review command validates its workbook, reconciles area and peak stress,
exports the derived CSV, checks exact CSV reloading, generates PNG/PDF figures,
and writes Markdown/JSON reports. It does not modify the input workbook.

The 32-test suite includes known numerical answers, validation regressions,
labeled synthetic error-injected fixtures, failure-report checks and an
integration tests against both bundled experimental workbooks. Tests write their
artifacts in temporary directories. GitHub Actions is configured to run the
tests, verify the checksum, regenerate the review and upload its artifacts.

To verify the raw input manually:

```bash
(cd data/raw && sha256sum -c SHA256SUMS)
```

To inspect the workbook or measurements separately:

```bash
python -m scripts.inspect_workbook
python -m scripts.read_measurements
```

The earlier `python scripts/check_geometry.py` entry point now runs the complete
review. `python scripts/plot_stress_time.py` replots the bundled CSV only after
checking its stress against original geometry and its measurements against the
source workbook.

## Outputs and status

For the default specimen, `outputs/` contains:

- `1018_run_276_engineering_stress.csv`: all original measurement columns plus engineering stress.
- `1018_run_276_stress_time.png` and `.pdf`: engineering stress versus recorded time.
- `1018_run_276_review.md` and `.json`: checksum, software versions, row count,
  units, geometry, peak comparison, check outcomes, review warnings, artifact
  checksums and limitations.

The second specimen produces the same five output types with prefix
`4130_run_280`.

`pass` and `pass_with_warnings` exit with code 0; `fail` exits with code 1.
Warnings require interpretation and do not imply that the experiment is valid.
Failed reviews write reports and do not export new derived data or figures.
Artifacts from an earlier run may remain in the output directory; the latest
report's `artifacts` list identifies the files produced by that run. Use a fresh
output directory when comparing runs.

## Reviewing another workbook

```bash
python -m scripts.review /path/to/specimen.xlsx --output-dir outputs/another-specimen
```

Supported layout: one metadata row in `Sheet1` (headers on Excel row 1),
measurements in `Sheet2` (headers on Excel row 2), and rectangular original
geometry. Required metadata fields are `Width (mm)`, `Thickness (mm)`,
`Area (mm²)` and `Maximum Stress (N/mm²)`. Measurement fields are `Index`,
`Load (N)`, `Crosshead (mm)`, `Extensometer (mm)` and `Time (sec)`.

The selected workbook's absolute tolerances are 0.00005 mm² for area and
0.05 MPa for peak stress.

## Input and method

`data/raw/1018_run_276.xlsx` and `data/raw/4130_run_280.xlsx` are unchanged
workbooks from FAIR Train: tensile testing data, Zenodo record 23424130.
Only their filenames were shortened. The original archive contains 11 raw
workbooks; this repository includes two.

See [source attribution](docs/DATA_SOURCE.md) for the DOI, author credits,
reuse terms, original archive path and checksums. Source-reported properties
are reference values, not results calculated by this project.

Engineering stress is force in N divided by original area in mm², giving MPa.
Negative measurements are preserved without smoothing, origin shifts or
outlier deletion. Duplicate or fractional source record identifiers are
preserved and flagged. Synthetic faulty data lives under
[tests/fixtures](tests/fixtures/README.md), separately from experimental input.

File: outputs/4130_run_280_review.md
# Tensile data quality review

Status: **pass_with_warnings**

Input: `4130_run_280.xlsx`
SHA-256: `85a59c323532dfda4cb4288e32449b706ac00dad57d1479e88aaadc0a38ecc33`
Checksum verification: pass
Measurement rows: 7438

## Checks

| Check | Status | Finding |
| --- | --- | --- |
| input_checksum | pass | Compared bundled input bytes with data/raw/SHA256SUMS. |
| workbook_read | pass | Read Sheet1 metadata and Sheet2 measurements (header on Excel row 2). |
| measurements | pass | Required labels, row count, finite numbers and strictly increasing time. |
| geometry | pass | Original area agrees with width × thickness within the absolute tolerance. |
| stress_calculation | pass | Calculated finite engineering stress from original area; existing stress, if present, agrees. |
| peak_comparison | pass | Peak stress agrees with the reported value within the absolute tolerance. |
| csv_round_trip | pass | Reloaded CSV exactly preserves the derived table. |
| figure_export | pass | Generated PNG and PDF from validated engineering stress. |

## Geometry

Original dimensions: 13.5 × 3.2 mm.
Calculated area: 43.2000 mm²; reported: 43.2000 mm².
Absolute area tolerance: 5e-05 mm².

## Peak engineering stress

Calculated: **486.1632 MPa**; source-reported: 486.2 MPa.
Source record Index: 5797; time: 117.876999 s; load: 21002.2500 N.
Difference: -0.036806 MPa; absolute tolerance: 0.05 MPa.

## Review warnings

- Load (N): 1 negative readings retained; contextual review needed.
- Crosshead (mm): 24 negative readings retained; contextual review needed.
- Extensometer (mm): 72 negative readings retained; contextual review needed.

## Units

- Load (N): N
- Crosshead (mm): mm
- Extensometer (mm): mm
- Time (sec): s
- Engineering stress (MPa): MPa (= N/mm²)

## Artifacts from this run

- [4130_run_280_engineering_stress.csv](4130_run_280_engineering_stress.csv) — SHA-256 `58935fd5bf8fc0c58deaab62e281b702b29f4492f6475b38be3b8c3a8dece7dd`
- [4130_run_280_stress_time.png](4130_run_280_stress_time.png) — SHA-256 `aaf0a16da11d63ce8eeb29ec05593a8381d2a1320663809936eef2b4a3d6d6bc`
- [4130_run_280_stress_time.pdf](4130_run_280_stress_time.pdf) — SHA-256 `9a31c030769e441d1701830ccdaeee987c1f730df89c177d64f1cfb7c2a1b33e`

## Method and limitations

Engineering stress = measured force / original rectangular area.

- Arithmetic agreement does not establish calibration, measurement uncertainty, experimental accuracy or standards compliance.
- Units are checked through required column labels; physical units are not independently verified.
- Negative readings are retained without smoothing, origin shifts or automatic deletion.
- No strain, modulus, yield, fracture or true-stress properties are calculated.
- This workflow supports the selected Sheet1/Sheet2 rectangular-specimen layout only.
- Area and peak comparison tolerances reflect the selected workbook's displayed precision; other workbooks require a precision review.

## Source

FAIR Train: tensile testing data, doi:10.5281/zenodo.23424130 (CC BY 4.0). See docs/DATA_SOURCE.md for creator credits and provenance.

## Software

- python: 3.12.3
- pandas: 3.1.0
- numpy: 2.5.4
- matplotlib: 3.11.2
- openpyxl: 3.1.5
